Repository: pewy44/ellipsometry

# Sputtered SiO2 on InAs and Si substrate

## Samples by G. Papageorgiou

## Measurements by R. Treharne

* Measurements made at 65, 70, 75 deg
* 1mm thick substrates

Sputtering Info
---------------

Material: SiO2

Power: 200 W

Pressure: 5 MTorr

Substrate Temp: Room Temp

Dep Time: 30 mins

Resultant thickness determined from Al2O3_InAs_160629.SE and Al2O3_Si_160629.SE by G. Papageorgiou.

Thickness: ~18 nm both on InAs and Si substrates

Growth Rate: 0.6 nm/min

File: data/SiO2/160629/README.md
# Sputtered SiO2 on InAs and Si substrate
## Samples by G. Papageorgiou
## Measurements by R. Treharne

* Measurements made at 65, 70, 75 deg
* 1mm thick substrates

Sputtering Info
---------------

Material: SiO2

Power: 200 W

Pressure: 5 MTorr

Substrate Temp: Room Temp

Dep Time: 30 mins

Resultant thickness determined from Al2O3_InAs_160629.SE and Al2O3_Si_160629.SE by G. Papageorgiou.

Thickness: ~18 nm both on InAs and Si substrates

Growth Rate: 0.6 nm/min
